Repository: theoramels/MaterialsLab4

File: ExportCsv/1018Steel_HT4_T3.csv
,index,Time_s,Ext_Disp_mm,Force_N,Globe_Disp_1_mm,Globe_Disp_2_mm,Stress_Mpa,Strain_mm/mm,DerivitiveForce,AveragedSamples,Ext_Strain_mm/mm
0,17,1.7,-0.001266,-0.215612,0.006341,-0.002983,0.07615031433213251,0.00018562646370023423,1.8803097499999997,,
1,18,1.8,-0.011506,0.467749,-0.008171,-0.115954,0.16520060747333476,0.00023919789227166277,,,
2,19,1.9,0.002819,0.520712,0.006597,-0.015384,0.18390619481528572,0.00019312060889929746,,,
3,20,2.0,-0.006809,1.072893,0.004935,0.011573,0.3789266793812249,0.00014446721311475413,,,
4,21,2.1,-0.002973,-0.817099,0.011139,-0.011118,0.28858479903934453,0.00032608313817330213,,,
5,22,2.2,-0.007498,0.163961,-0.001043,-0.018054,0.05790810199901109,3.0532786885245905e-05,,0.5310945,
6,23,2.3,-0.007334,1.704623,0.014527,0.054026,0.602042452496998,0.0004252634660421546,,,
7,24,2.4,-0.013882,-0.507194,0.038461,0.165764,0.17913187822278734,0.0011259074941451991,,,
8,25,2.5,-0.004962,8.141521,0.057242,0.217744,2.8754400649855194,0.0016757025761124124,,,
9,26,2.6,-0.008805,22.505122,0.091758,0.325256,7.948407854771491,0.00268612412177986,,,
10,27,2.7,-0.000563,31.435679,0.117082,0.423219,11.102521367521367,0.003427459016393443,67.75576975,,
11,28,2.8,-0.013585,39.88501,0.147152,0.609987,14.086674436674437,0.004307728337236535,,,0.0003976873536299766
12,29,2.9,-0.002099,48.174042,0.157544,0.588892,17.01421275694003,0.0046119437939110075,,,6.144613583138174e-05
13,30,3.0,-0.006896,57.446926,0.187751,0.716075,20.289230062866427,0.005496223653395785,,,0.00020187353629976584
14,31,3.1,-0.01311,64.073292,0.211988,0.780037,22.629544394998938,0.006205737704918034,,,0.00038378220140515226
15,32,3.2,-0.014502,71.845331,0.251142,0.987868,25.37449000494455,0.007351932084309134,,68.28686425,0.0004245316159250586
16,33,3.3,-0.004683,79.781908,0.276045,1.024515,28.17754750300205,0.00808094262295082,,,0.00013709016393442623
17,34,3.4,-0.002506,88.242611,0.296249,1.014098,31.16571695980787,0.008672394613583139,,,7.336065573770493e-05
18,35,3.5,-0.011052,95.689275,0.323826,1.045782,33.79574592074592,0.009479683840749415,,,0.00032353629976580796
19,36,3.6,-0.003839,103.483055,0.347951,1.008863,36.548370064279155,0.010185919203747075,,,0.00011238290398126465
20,37,3.7,-0.003628,114.840164,0.381219,1.038859,40.559498481316666,0.011159806791569088,100.33530525000002,,0.00010620608899297425
21,38,3.8,-0.001182,125.879222,0.400437,0.993282,44.458296955569686,0.01172239461358314,,,3.4601873536299776e-05
22,39,3.9,-0.012072,138.962983,0.458237,1.180441,49.07924807515717,0.013414432084309135,,,0.00035339578454332554
23,40,4.0,-0.007654,147.637855,0.472462,1.116193,52.14305820442184,0.01383085480093677,,,0.00022406323185011713
24,41,4.1,0.001194,161.502575,0.520428,1.211387,57.03983011937558,0.015235011709601875,,,3.495316159250586e-05
25,42,4.2,0.004859,174.975691,0.54514,1.157786,61.79829448329449,0.015958430913348948,,168.6221695,0.00014224238875878222
26,43,4.3,0.007331,190.372557,0.560715,1.122847,67.23619304937488,0.016414373536299768,,,0.00021460772833723654
27,44,4.4,-0.010096,208.264089,0.598554,1.178794,73.55516317016318,0.01752207259953162,,,0.00029555035128805626
28,45,4.5,-0.005085,222.911683,0.647083,1.273224,78.72843222434132,0.018942710772833726,,,0.00014885831381733023
29,46,4.6,-0.000706,237.202556,0.678774,1.295186,83.77571378116832,0.019870433255269323,,,2.0667447306791573e-05
30,47,4.7,-0.003513,255.89783,0.702666,1.26292,90.37855124673307,0.020569847775175648,148.65377225,,0.00010283957845433257
31,48,4.8,0.001976,266.729206,0.733744,1.311606,94.20400014127286,0.021479625292740046,,,5.784543325526932e-05
32,49,4.9,0.003059,279.287055,0.754239,1.162308,98.63920851875397,0.022079596018735364,,,8.954918032786887e-05
33,50,5.0,0.003869,293.044817,0.803471,1.307227,103.49820477502297,0.023520813817330215,,,0.00011326112412177987
34,51,5.1,-0.001609,304.191442,0.842233,1.254461,107.43499399590308,0.02465553278688525,,,4.710187353629977e-05
35,52,5.2,0.001447,324.476184,0.863365,1.247787,114.5992032210214,0.02527415105386417,,317.27594175,4.2359484777517566e-05
36,53,5.3,0.005949,347.391324,0.904755,1.348768,122.69242212333121,0.02648580210772834,,,0.00017415105386416865
37,54,5.4,0.004758,358.163212,0.947033,1.376619,126.49686091686091,0.02772344847775176,,,0.0001392857142857143
38,55,5.5,-0.001409,376.053947,0.980592,1.30457,132.81554955145864,0.02870585480093677,,,4.1247072599531625e-05
39,56,5.6,0.006877,388.670272,1.025574,1.364583,137.27141060959244,0.030022658079625297,,,0.00020131733021077285
40,57,5.7,0.007807,405.72729,1.039192,1.326483,143.29564526382708,0.030421311475409836,134.19699499999996,,
41,58,5.8,0.005625,412.661211,1.08089,1.356847,145.74458253867346,0.031641978922716626,,,
42,59,5.9,0.012778,424.064597,1.105499,1.386018,149.77205516705516,0.03236238290398127,,,
43,60,6.0,0.009849,436.049706,1.137527,1.309704,154.00498198770927,0.03329997072599532,,,
44,61,6.1,0.014522,444.066989,1.178957,1.328454,156.83654340608885,0.034512792740046844,,,
45,62,6.2,0.009935,458.079009,1.188041,1.280677,161.7853390548845,0.03477871779859485,,451.47293675,
46,63,6.3,0.003803,467.696043,1.193273,1.135474,165.1819040050858,0.034931879391100706,,,
47,64,6.4,0.002695,477.956933,1.230236,1.11833,168.80586741541288,0.036013934426229514,,,
48,65,6.5,0.013335,493.112584,1.264357,1.112985,174.1585731440277,0.03701279274004684,,,
49,66,6.6,0.009856,509.967601,1.29709,1.066915,180.11146464646464,0.037971018735363,,,
195,212,21.2,0.104564,858.402659,3.092808,-0.03561,303.1725150102423,0.09053887587822014,,840.2760925,
196,213,21.3,0.105288,876.239136,3.128142,0.179864,309.4720406865862,0.09157324355971898,,,
197,214,21.4,0.111169,880.068751,3.159588,0.351646,310.82459242777423,0.09249379391100702,,,
198,215,21.5,0.107624,881.507203,3.18423,0.417267,311.33262802853716,0.09321516393442623,,,
199,216,21.6,0.097858,893.547801,3.232652,0.579595,315.58515257469804,0.09463266978922717,,,
200,217,21.7,0.107657,898.960469,3.279232,0.827376,317.49681041181043,0.09599625292740048,80.40316350000012,,
201,218,21.8,0.103932,906.874497,3.306357,0.876159,320.2919040050858,0.09679031030444966,,,
202,219,21.9,0.110962,911.673829,3.336101,1.028555,321.9869425019425,0.09766103629976583,,,
203,220,22.0,0.105565,911.972918,3.369632,1.182749,322.0925754043936,0.09864262295081969,,,
204,221,22.1,0.115668,916.248223,3.385222,1.23378,323.60253690753694,0.09909900468384077,,,
205,222,22.2,0.10685,924.078749,3.416925,1.276374,326.3681390831391,0.10002707845433256,,920.6792560000001,
206,223,22.3,0.118816,930.417134,3.443328,1.239313,328.60674366038006,0.10080000000000001,,,
207,224,22.4,0.103958,934.177573,3.480636,1.254529,329.93486367168185,0.10189215456674475,,,
208,225,22.5,0.114117,936.695535,3.513041,1.290678,330.82416295825385,0.10284077868852459,,,
209,226,22.6,0.108595,940.870082,3.553179,1.269185,332.2985385321749,0.1040157786885246,,,
210,227,22.7,0.109308,946.86171,3.562644,1.112988,334.4146747192202,0.10429285714285716,48.28675024999984,,
211,228,22.8,0.107533,955.241924,3.600262,1.156089,337.3744168962351,0.10539408665105388,,,
212,229,22.9,0.112718,959.381775,3.61671,1.097629,338.83653846153845,0.10587558548009368,,,
213,230,23.0,0.114311,959.952476,3.648921,1.09977,339.0380998799181,0.10681853044496488,,,
214,231,23.1,0.108394,965.050846,3.689251,1.187149,340.8387532669351,0.10799915105386418,,,
215,232,23.2,0.100057,972.008781,3.723331,1.203195,343.2961718584446,0.10899680913348947,,968.96600625,
216,233,23.3,0.111104,978.851922,3.769059,1.285049,345.71304725577454,0.11033545081967214,,,
217,234,23.4,0.107171,981.501317,3.796104,1.238805,346.64876633467543,0.11112716627634663,,,
218,235,23.5,0.107663,981.596043,3.826331,1.230695,346.68222186904006,0.11201203161592507,,,
219,236,23.6,0.103861,987.317165,3.839252,1.122631,348.70282015963835,0.11239028103044497,,,
220,237,23.7,0.109968,991.576334,3.87867,1.247756,350.20708271526456,0.11354420374707261,46.41869325000005,,
221,238,23.8,0.107976,1001.286028,3.902041,1.180189,353.6363735254644,0.11422836651053865,,,
222,239,23.9,0.110058,1004.74458,3.92414,1.210339,354.85787243059974,0.11487529274004685,,,
223,240,24.0,0.10448,1008.919233,3.982396,1.31169,356.3322854418309,0.11658067915690867,,,
224,241,24.1,0.107634,1012.169387,3.996728,1.211569,357.48018188881827,0.11700023419203748,,,
225,242,24.2,0.108057,1019.072169,4.035472,1.223052,359.9181214240305,0.11813442622950822,,1015.3846995,
226,243,24.3,0.114536,1021.378009,4.075428,1.20063,360.7325030020485,0.11930409836065574,,,
227,244,24.4,0.109793,1020.323592,4.101003,1.200116,360.36010171646535,0.12005278103044499,,,
228,245,24.5,0.107427,1024.807951,4.131217,1.200104,361.943897365261,0.12093726580796255,,,
229,246,24.6,0.119626,1028.413009,4.170904,1.296696,363.2171395775942,0.12209906323185013,,,
230,247,24.7,0.104593,1034.329323,4.181613,1.191136,365.30667620258527,0.12241255854800936,33.14781974999994,,
231,248,24.8,0.11031,1042.44211,4.241558,1.334447,368.1719679310588,0.12416738875878222,,,
232,249,24.9,0.107337,1039.557831,4.268473,1.347677,367.15329201101935,0.12495529859484779,,,
233,250,25.0,0.106105,1042.056716,4.313514,1.306415,368.0358536413082,0.12627382903981266,,,
234,251,25.1,0.111511,1045.831411,4.318033,1.253594,369.36900861764497,0.12640611826697892,,,
235,252,25.2,0.10805,1051.086804,4.35896,1.279077,371.2251197287561,0.12760421545667447,,1048.53251925,
236,253,25.3,0.110824,1055.155146,4.408479,1.310455,372.66198559016743,0.12905383489461358,,,
237,254,25.4,0.113734,1060.386189,4.436143,1.321304,374.5094967154058,0.1298636709601874,,,
238,255,25.5,0.107551,1063.592386,4.464898,1.304722,375.64186833368655,0.13070544496487121,,,
239,256,25.6,0.116742,1064.618537,4.484187,1.238065,376.0042865720139,0.13127011124121782,,,
240,257,25.7,0.103296,1066.870646,4.537106,1.385179,376.79969131878227,0.13281926229508198,33.44986800000015,,
241,258,25.8,0.103511,1070.225832,4.566742,1.283782,377.9846831955923,0.13368682669789228,,,
242,259,25.9,0.116189,1075.089232,4.606347,1.331596,379.70234936780395,0.1348462236533958,,,
243,260,26.0,0.11341,1077.541561,4.638966,1.270393,380.5684682489228,0.135801112412178,,,
244,261,26.1,0.109645,1078.263246,4.669095,1.386732,380.8233545242636,0.13668310889929744,,,
245,262,26.2,0.106685,1084.499868,4.703799,1.350286,383.0260182242001,0.13769903395784544,,1081.98238725,
246,263,26.3,0.105846,1087.624874,4.753783,1.350506,384.1297146288056,0.13916226580796257,,,
247,264,26.4,0.105107,1089.927461,4.801328,1.434085,384.94294730522006,0.14055409836065574,,,
248,265,26.5,0.112329,1093.17444,4.824879,1.422353,386.0897223988133,0.14124353044496488,,,
249,266,26.6,0.105366,1097.858402,4.866769,1.49721,387.74401426855974,0.14246981850117096,,,
250,267,26.7,0.113444,1102.538567,4.920976,1.507489,389.3969651056015,0.1440566744730679,30.77743250000003,,
251,268,26.8,0.110543,1104.362544,4.959213,1.541778,390.0411612629795,0.14517602459016396,,,
252,269,26.9,0.098206,1104.562734,5.005979,1.564369,390.11186480186484,0.14654505269320844,,,
253,270,27.0,0.107048,1109.33501,5.040899,1.582265,391.7973476018931,0.14756730093676815,,,
254,271,27.1,0.105334,1110.655754,5.085829,1.634944,392.263810835629,0.14888258196721313,,,
255,272,27.2,0.112696,1114.715076,5.12593,1.66077,393.6974909938546,0.15005649882903985,,1112.7598197500001,
256,273,27.3,0.112663,1116.333439,5.166262,1.625442,394.26906795224977,0.1512371779859485,,,
257,274,27.4,0.105768,1119.211481,5.201334,1.566694,395.28554107508654,0.15226387587822016,,,
258,275,27.5,0.099808,1122.212621,5.227152,1.578196,396.3454902168538,0.15301967213114756,,,
259,276,27.6,0.101023,1123.91133,5.271232,1.590279,396.9454439499894,0.15431007025761126,,,
260,277,27.7,0.108756,1125.432231,5.286321,1.446996,397.4825990675991,0.15475178571428574,28.228449249999812,,
261,278,27.8,0.104891,1126.394818,5.328206,1.445714,397.82256763438585,0.1559779274004684,,,
262,279,27.9,0.107077,1129.295223,5.350016,1.356521,398.84693897012085,0.15661639344262296,,,
263,280,28.0,0.110237,1135.110714,5.387447,1.356673,400.9008667090485,0.1577121487119438,,,
264,281,28.1,0.109585,1140.996339,5.427566,1.349762,402.9795645263827,0.1588865925058548,,,
265,282,28.2,0.113117,1145.708639,5.478483,1.380771,404.64386487250124,0.16037713700234194,,1140.988269,
266,283,28.3,0.107349,1142.137384,5.504725,1.332621,403.3825612771068,0.1611453454332553,,,
267,284,28.4,0.113578,1145.019826,5.538889,1.323786,404.4005884014975,0.16214546252927403,,,
268,285,28.5,0.105303,1148.455933,5.585934,1.410159,405.6141601327965,0.16352265807962532,,,
269,286,28.6,0.109402,1152.761422,5.605704,1.313242,407.1347820866003,0.16410140515222485,,,
270,287,28.7,0.112635,1151.100264,5.662158,1.469612,406.5480906971816,0.1657540398126464,20.97718924999981,,
271,288,28.8,0.108342,1152.343472,5.706033,1.490554,406.9871695980787,0.1670384367681499,,,
272,289,28.9,0.104691,1154.486111,5.719191,1.452774,407.74391149254785,0.16742362412177988,,,
273,290,29.0,0.107645,1158.771548,5.785557,1.556514,409.25745143745144,0.16936642271662763,,,
274,291,29.1,0.103683,1162.648115,5.813308,1.514205,410.6265857879494,0.17017880562060891,,,
275,292,29.2,0.11179,1164.130856,5.865432,1.528135,411.1502634738998,0.17170468384074944,,1161.9654582499998,
276,293,29.3,0.111619,1162.311314,5.879361,1.470053,410.5076336794519,0.17211244145199064,,,
277,294,29.4,0.109762,1164.195916,5.910607,1.462435,411.17324150596875,0.17302713700234193,,,
278,295,29.5,0.104535,1165.231415,5.928702,1.354177,411.53896129123405,0.17355685011709604,,,
279,296,29.6,0.108378,1169.785401,5.96243,1.399166,413.14734795507525,0.17454420374707263,,,
280,297,29.7,0.110016,1168.234669,5.983598,1.269767,412.5996570601116,0.17516387587822016,17.43091900000013,,
281,298,29.8,0.100648,1170.092284,6.003144,1.162956,413.25573355936996,0.1757360655737705,,,
282,299,29.9,0.111386,1171.363545,6.027712,1.212168,413.7047202797203,0.17645526932084313,,,
283,300,30.0,0.111767,1174.592081,6.059972,1.088132,414.84498163452713,0.1773996487119438,,,
284,301,30.1,0.110081,1179.453877,6.083678,1.061031,416.56208130253583,0.17809361826697895,,,
285,302,30.2,0.103477,1179.277097,6.103262,0.93306,416.4996457582821,0.17866692037470727,,1179.39637725,
286,303,30.3,0.103509,1184.262454,6.125959,0.974188,418.26038496856677,0.1793313524590164,,,
287,304,30.4,0.103163,1182.742138,6.187991,1.085804,417.7234364625274,0.18114727751756443,,,
288,305,30.5,0.109993,1183.175857,6.2056,1.08746,417.8766182807092,0.18166276346604215,,,
289,306,30.6,0.109028,1183.010505,6.226286,1.031492,417.8182189023098,0.1822683255269321,,,
290,307,30.7,0.109924,1183.991936,6.248393,1.039607,418.16484283393373,0.18291548594847779,10.374622000000045,,
291,308,30.8,0.102668,1187.351404,6.289244,1.126652,419.3513470368016,0.18411135831381736,,,
292,309,30.9,0.104197,1188.749042,6.315268,1.131343,419.8449678604224,0.1848731850117096,,,
293,310,31.0,0.113711,1187.709111,6.339046,1.092333,419.47768277177363,0.18556926229508197,,,
294,311,31.1,0.100315,1187.694683,6.381132,1.172453,419.4725870594052,0.1868012880562061,,,
295,312,31.2,0.11134,1191.234408,6.407502,1.191002,420.72275482093664,0.187573243559719,,1189.77099925,
296,313,31.3,0.108205,1192.445795,6.42737,1.181814,421.1505951119588,0.18815485948477753,,,
297,314,31.4,0.116757,1196.67715,6.465437,1.097284,422.64503425867065,0.1892692330210773,,,
298,315,31.5,0.104804,1196.720646,6.496825,1.14058,422.6603962703963,0.1901880854800937,,,
299,316,31.6,0.104902,1198.108576,6.526067,1.180533,423.15058840149754,0.19104411592505857,,,
300,317,31.7,0.115592,1199.234745,6.566225,1.246314,423.5483312142403,0.19221970140515224,18.989142750000088,,
301,318,31.8,0.114449,1202.903959,6.596913,1.209561,424.84423218195946,0.19311806206088994,,,
302,319,31.9,0.10133,1202.398834,6.603529,1.125857,424.66583103764924,0.19331173887587824,,,
303,320,32.0,0.110811,1208.268671,6.655872,1.258427,426.73895281486193,0.1948440281030445,,,
304,321,32.1,0.110117,1208.911882,6.69036,1.204932,426.96612347248714,0.19585362997658082,,,
305,322,32.2,0.115336,1208.901831,6.710558,1.187525,426.9625736384827,0.19644490632318504,,1208.760142,
306,323,32.3,0.11221,1208.958184,6.758949,1.306185,426.9824765133856,0.19786150468384078,,,
307,324,32.4,0.107194,1209.735534,6.769023,1.1899,427.2570226742954,0.19815641100702577,,,
308,325,32.5,0.11234,1206.960094,6.83199,1.313234,426.27678674860493,0.1999997072599532,,,
309,326,32.6,0.109381,1210.236602,6.843595,1.24758,427.4339909585364,0.20033943208430915,,,
310,327,32.7,0.1118,1211.995471,6.888518,1.270617,428.0551921311012,0.20165450819672134,10.664541999999983,,
311,328,32.8,0.108033,1212.816264,6.906008,1.217547,428.34508158508163,0.2021665105386417,,,
312,329,32.9,0.114118,1215.571259,6.940228,1.32378,429.31809670127853,0.20316826697892273,,,
313,330,33.0,0.110257,1216.915838,6.973093,1.238675,429.7929780320689,0.20413035714285718,,,
314,331,33.1,0.104775,1220.747343,7.021441,1.310715,431.14619728756094,0.2055456967213115,,,
315,332,33.2,0.117182,1220.098708,7.04367,1.301228,430.91711096983823,0.20619642857142859,,1219.424684,
316,333,33.3,0.109632,1219.936847,7.092334,1.314421,430.85994455039906,0.207621018735363,,,
317,334,33.4,0.114692,1222.505886,7.127318,1.406377,431.76728332273785,0.2086451405152225,,,
318,335,33.5,0.104334,1222.169606,7.17595,1.345975,431.64851522215156,0.21006879391100705,,,
319,336,33.6,0.115047,1220.694637,7.20167,1.418075,431.127582468037,0.21082172131147542,,,
320,337,33.7,0.104606,1220.140201,7.212597,1.264348,430.9317655576746,0.21114159836065574,10.151660999999876,,
321,338,33.8,0.103183,1223.736484,7.250939,1.357171,432.2019085964541,0.21226402224824356,,,
322,339,33.9,0.105257,1225.148229,7.277997,1.322169,432.70051176096626,0.21305611826697896,,,
323,340,34.0,0.109212,1226.904429,7.303635,1.302805,433.32077029031575,0.21380664519906326,,,
324,341,34.1,0.107319,1230.685793,7.342326,1.263387,434.6562806385534,0.21493928571428572,,,
325,342,34.2,0.115531,1231.83227,7.379266,1.321815,435.06119587483226,0.21602066744730683,,1229.576345,
326,343,34.3,0.109317,1228.882888,7.432929,1.333418,434.0195267358904,0.21759159836065575,,,
327,344,34.4,0.100487,1234.292496,7.473296,1.362859,435.9301038355584,0.21877330210772836,,,
328,345,34.5,0.111451,1233.01302,7.488077,1.230097,435.4782157236703,0.2192060011709602,,,
329,346,34.6,0.111971,1231.08028,7.528895,1.278465,434.7956064137882,0.22040090749414523,,,
330,347,34.7,0.110484,1229.707961,7.573954,1.416747,434.3109278095642,0.22171996487119439,8.309002750000218,,
331,348,34.8,0.108752,1231.750768,7.608425,1.404315,435.0324108215018,0.22272906908665108,,,
332,349,34.9,0.111316,1236.132732,7.64175,1.428484,436.5800423818606,0.22370462529274007,,,
333,350,35.0,0.10702,1237.613594,7.681959,1.487369,437.103056438511,0.22488170374707261,,,
334,351,35.1,0.103695,1237.117208,7.726861,1.500499,436.9277417531963,0.22619616510538645,,,
335,352,35.2,0.101881,1239.525714,7.782824,1.5925,437.77838313201954,0.22783442622950822,,1237.8853477500002,
336,353,35.3,0.110085,1237.284875,7.802457,1.45248,436.9869587483224,0.22840916276346607,,,
337,354,35.4,0.106909,1238.662208,7.859843,1.513303,437.47340820795364,0.23008908079625295,,,
338,355,35.5,0.115795,1240.069291,7.869297,1.504251,437.970364837183,0.230365837236534,,,
339,356,35.6,0.104461,1242.188833,7.910194,1.498654,438.71894928304016,0.231563056206089,,,
340,357,35.7,0.108571,1240.716686,7.938955,1.441377,438.19901320901323,0.23240500585480095,8.247380999999677,,
341,358,35.8,0.105634,1239.594538,7.956777,1.359286,437.8026905417815,0.23292672716627635,,,
342,359,35.9,0.099576,1241.201601,8.011639,1.458791,438.3702765416402,0.23453275761124126,,,
343,360,36.0,0.10649,1244.695133,8.047308,1.441619,439.60412975912976,0.23557693208430913,,,
344,361,36.1,0.111177,1248.518909,8.078905,1.379482,440.95461926961923,0.2365019028103045,,,
345,362,36.2,0.112635,1245.94878,8.104604,1.266929,440.0468955287137,0.2372542154566745,,1246.1327287499998,
346,363,36.3,0.105758,1245.368093,8.131489,1.295088,439.8418072331709,0.23804124707259955,,,
347,364,36.4,0.108985,1247.248987,8.185069,1.279202,440.50610546019635,0.23960974824355977,,,
348,365,36.5,0.109024,1247.508492,8.225877,1.390732,440.5977579995762,0.24080436182669793,,,
349,366,36.6,0.112497,1248.448729,8.233344,1.277649,440.9298329448329,0.24102295081967218,,,
350,367,36.7,0.109012,1246.57106,8.276925,1.321293,440.2666737303101,0.24229874121779862,2.2976137500002096,,
351,368,36.8,0.106494,1247.172537,8.32972,1.473509,440.4791046831956,0.243844262295082,,,
352,369,36.9,0.107865,1246.940016,8.347072,1.320804,440.39698241152786,0.244352224824356,,,
353,370,37.0,0.105332,1245.688578,8.375856,1.278785,439.95499682136045,0.2451948477751757,,,
354,371,37.1,0.102598,1246.98352,8.42199,1.354447,440.4123472487109,0.24654537470725996,,,
355,372,37.2,0.106361,1251.059545,8.442527,1.328655,441.8519266087448,0.247146574941452,,1248.4303425,
356,373,37.3,0.115438,1249.989727,8.474899,1.342527,441.4740859645405,0.24809423302107733,,,
357,374,37.4,0.113082,1248.402067,8.503252,1.261487,440.91335275835274,0.24892423887587825,,,
358,375,37.5,0.112213,1248.206504,8.525136,1.175701,440.8442833933743,0.24956487119437942,,,
359,376,37.6,0.103493,1249.154805,8.552842,1.248821,441.1792063996609,0.2503759367681499,,,
360,377,37.7,0.110055,1252.701602,8.590425,1.239561,442.4318718655083,0.2514761416861827,5.429001749999998,,
361,378,37.8,0.105212,1251.905552,8.618349,1.126597,442.1507211979939,0.25229358899297427,,,
362,379,37.9,0.105547,1253.643739,8.651214,1.196226,442.76461785689065,0.25325567915690866,,,
363,380,38.0,0.102979,1256.081563,8.692842,1.244962,443.6256138306138,0.2544742974238876,,,
364,381,38.1,0.111078,1258.989603,8.742448,1.264244,444.65268171222715,0.2559264637002342,,,
365,382,38.2,0.114327,1252.140848,8.777827,1.314572,442.2338235501872,0.25696214871194384,,1253.85934425,
366,383,38.3,0.108816,1248.225363,8.78746,1.235104,440.85094405594407,0.25724414519906325,,,
367,384,38.4,0.098411,1245.726982,8.797436,1.147751,439.9685604294695,0.2575361826697892,,,
368,385,38.5,0.110412,1245.07259,8.812028,1.132624,439.7374408419863,0.2579633489461359,,,
369,386,38.6,0.108939,1250.87807,8.843314,1.140594,441.7878328741965,0.25887921545667447,,,
370,387,38.7,0.099265,1254.149525,8.86218,1.069189,442.94325245461613,0.2594314988290399,2.6086962500000936,,
371,388,38.8,0.106598,1254.749618,8.876188,1.023277,443.15519460337646,0.2598415690866511,,,
372,389,38.9,0.108338,1255.568493,8.921386,1.052782,443.4444066539521,0.2611646955503513,,,
373,390,39.0,0.107131,1254.217607,8.947115,1.004537,442.9672978032069,0.26191788641686187,,,
374,391,39.1,0.112476,1258.620416,8.993173,0.981304,444.5222914459278,0.2632661885245902,,,
375,392,39.2,0.115272,1258.010127,9.027906,0.983451,444.3067482517483,0.264282962529274,,1256.4680405000001,
376,393,39.3,0.110368,1255.024012,9.046064,1.01008,443.2521056721057,0.2648145199063232,,,
377,394,39.4,0.105537,1255.327286,9.108767,1.218711,443.35921664194393,0.2666500878220141,,,
378,395,39.5,0.103505,1255.88513,9.117497,1.205169,443.5562371971463,0.266905649882904,,,
379,396,39.6,0.111145,1256.159607,9.152273,1.214563,443.65317757999577,0.2679236826697892,,,
380,397,39.7,0.106581,1258.421602,9.184317,1.26154,444.4520738857102,0.2688617388758783,3.046259249999821,,
381,398,39.8,0.104874,1257.470351,9.209985,1.303129,444.1161089920181,0.26961314402810305,,,
382,399,39.9,0.107177,1258.501551,9.255719,1.320899,444.48031044712866,0.27095196135831384,,,
383,400,40.0,0.10108,1258.137684,9.290221,1.344873,444.35179910998096,0.27196197306791575,,,
384,401,40.1,0.109896,1260.41512,9.333531,1.338517,445.15614890160344,0.2732298302107729,,,
385,402,40.2,0.122755,1259.953355,9.38729,1.407738,444.9930617362436,0.2748035714285715,,1259.51429975,
386,403,40.3,0.108804,1259.55104,9.426602,1.500758,444.85097125097127,0.27595439110070263,,,
387,404,40.4,0.104577,1257.577785,9.447048,1.335405,444.1540527654164,0.27655292740046844,,,
388,405,40.5,0.107044,1258.258672,9.483004,1.427052,444.3945299145299,0.27760550351288055,,,
389,406,40.6,0.107397,1255.92679,9.49831,1.355415,443.5709507664053,0.27805357142857146,,,
390,407,40.7,0.105121,1253.814456,9.518617,1.321433,442.8249120576394,0.27864803864168625,-3.299011000000064,,
391,408,40.8,0.110792,1253.005759,9.557761,1.365984,442.53929469520375,0.27979394028103044,,,
392,409,40.9,0.109122,1254.076956,9.592405,1.32187,442.9176223776224,0.2808081088992974,,,
393,410,41.0,0.102844,1253.930973,9.616939,1.286391,442.86606378470015,0.28152631733021083,,,
394,411,41.1,0.111686,1256.620466,9.656325,1.267598,443.81594476230845,0.28267930327868857,,,
395,412,41.2,0.112241,1256.469822,9.697628,1.224813,443.76273998728544,0.28388840749414523,,1256.21528875,
396,413,41.3,0.104716,1257.839894,9.707341,1.103386,444.24662499117045,0.2841727459016394,,,
397,414,41.4,0.106491,1255.415382,9.754732,1.203988,443.39033057851236,0.28556007025761126,,,
398,415,41.5,0.1168,1254.648998,9.811112,1.289071,443.11965741329374,0.2872105386416862,,,
399,416,41.6,0.114279,1256.105499,9.84629,1.372049,443.63406759906763,0.28824033957845435,,,
400,417,41.7,0.105183,1254.65308,9.857343,1.324792,443.1210991029173,0.28856390515222485,1.724527500000022,,
401,418,41.8,0.109588,1254.831155,9.891088,1.310208,443.18399201808296,0.2895517564402811,,,
402,419,41.9,0.111776,1257.203289,9.923174,1.297645,444.0217874549693,0.2904910421545668,,,
403,420,42.0,0.105523,1257.743684,9.978387,1.419447,444.21264533446356,0.29210734777517566,,,
404,421,42.1,0.106764,1258.084271,10.005678,1.38098,444.33293459066186,0.29290626463700237,,,
405,422,42.2,0.1025,1257.298714,10.018573,1.254068,444.0554898636717,0.2932837529274005,,1257.93981625,
406,423,42.3,0.106379,1258.632596,10.08522,1.475204,444.526593204775,0.29523477751756444,,,
407,424,42.4,0.098489,1260.694939,10.142971,1.530333,445.2549759836123,0.2969253805620609,,,
408,425,42.5,0.103864,1259.216142,10.18676,1.47954,444.7326912481458,0.2982072599531616,,,
409,426,42.6,0.114619,1259.056838,10.214225,1.437448,444.67642791551884,0.2990112704918033,,,
410,427,42.7,0.106491,1255.425038,10.247543,1.534326,443.3937409055591,0.2999866217798595,-4.402432499999804,,
411,428,42.8,0.106876,1258.141244,10.277011,1.517988,444.353056438511,0.30084926814988294,,,
412,429,42.9,0.107434,1258.13541,10.314904,1.545452,444.3509959737233,0.3019585480093677,,,
413,430,43.0,0.11092,1256.468327,10.354859,1.476489,443.7622119799393,0.30312819086651055,,,
414,431,43.1,0.116157,1255.282311,10.397716,1.532489,443.3433322737868,0.30438278688524595,,,
415,432,43.2,0.105422,1249.527292,10.432461,1.63461,441.3107621671258,0.30539991217798595,,1253.5373837500001,
416,433,43.3,0.106415,1252.871605,10.456976,1.463152,442.49191389418667,0.3061175644028103,,,
417,434,43.4,0.10661,1248.720645,10.509973,1.442098,441.0258688281416,0.30766899882903986,,,
418,435,43.5,0.107091,1248.234845,10.548284,1.415133,440.8542929292929,0.30879051522248246,,,
419,436,43.6,0.106792,1249.501649,10.576241,1.429616,441.30170551670557,0.3096089285714286,,,
420,437,43.7,0.110774,1247.785355,10.59802,1.381288,440.6955410750865,0.310246487119438,-6.930295749999914,,
421,438,43.8,0.112566,1249.155847,10.638185,1.41234,441.1795744154835,0.31142227751756446,,,
422,439,43.9,0.111376,1246.861002,10.668711,1.389247,440.36907607543975,0.3123158957845434,,,
423,440,44.0,0.115976,1246.681843,10.683669,1.295961,440.30580031080035,0.31275377634660423,,,
424,441,44.1,0.105598,1247.331747,10.747612,1.372633,440.5353348166984,0.31462564402810306,,,
425,442,44.2,0.110991,1246.503492,10.769129,1.318969,440.24280991735543,0.3152555327868853,,1246.6070880000002,
426,443,44.3,0.11129,1245.91127,10.80502,1.370817,440.0336476654659,0.316306206088993,,,
427,444,44.4,0.108925,1246.799527,10.838872,1.296675,440.3473642014551,0.3172971896955504,,,
428,445,44.5,0.102915,1244.675731,10.856185,1.218434,439.597277318641,0.3178040105386417,,,
429,446,44.6,0.112987,1243.238692,10.865189,1.132602,439.0897407642862,0.31806759367681503,,,
430,447,44.7,0.111563,1240.316036,10.895708,1.16419,438.0575107720562,0.3189610070257612,-9.560802250000279,,
431,448,44.8,0.111489,1239.008896,10.927377,1.13746,437.59585222857953,0.31988808548009373,,,
432,449,44.9,0.098691,1237.716396,10.975611,1.205283,437.13936427209154,0.3213000878220141,,,
433,450,45.0,0.102052,1241.543659,10.996853,1.230463,438.4910853288126,0.3219219262295082,,,
434,451,45.1,0.111089,1237.592651,11.029822,1.115033,437.0956597442961,0.32288706088992974,,,
435,452,45.2,0.112173,1235.158992,11.062944,1.152638,436.23613477431655,0.32385667447306793,,1237.04628575,
436,453,45.3,0.107069,1233.889841,11.088959,1.116947,435.78789326834783,0.32461823770491804,,,
437,454,45.4,0.109373,1229.583585,11.121777,1.10632,434.2670004238187,0.32557895199063236,,,
438,455,45.5,0.111797,1227.436655,11.138049,1.112638,433.5087430246521,0.32605529859484783,,,
439,456,45.6,0.102266,1232.508864,11.169241,1.194537,435.30015681288404,0.32696841334894616,,,
440,457,45.7,0.110162,1227.104321,11.193042,1.161772,433.39136858091405,0.32766516393442624,-27.82672424999987,,
441,458,45.8,0.110783,1223.774608,11.226205,1.180565,432.2153733135551,0.32863597775175646,,,
442,459,45.9,0.103661,1220.429403,11.259564,1.114901,431.0339065479975,0.3296125292740047,,,
443,460,46.0,0.103484,1215.670171,11.268119,1.074036,429.35303065621247,0.329862968384075,,,
444,461,46.1,0.114288,1205.215555,11.292741,1.030787,425.66064667655576,0.3305837529274005,,,
445,462,46.2,0.110316,1204.49244,11.304763,0.952972,425.4052553507099,0.3309356850117096,,1209.2195615,
446,463,46.3,0.109175,1211.50008,11.328018,0.93769,427.8802288620471,0.33161645199063233,,,
447,464,46.4,0.113121,1209.816904,11.350721,0.895122,427.28576110757933,0.3322810597189696,,,
448,465,46.5,0.102439,1204.390879,11.37803,0.946859,425.36938581620404,0.3330805035128806,,,
449,466,46.6,0.113095,1195.79728,11.380752,0.833319,422.3342798615526,0.33316018735363,,,
450,467,46.7,0.104835,1193.570057,11.41342,0.867173,421.5476644063007,0.3341165105386417,-45.669907500000136,,
451,468,46.8,0.109336,1194.778893,11.441312,0.848189,421.9746037296037,0.3349330210772834,,,
452,469,46.9,0.108913,1189.98894,11.498105,0.931596,420.28287772833227,0.3365955796252928,,,
453,470,47.0,0.110559,1180.682158,11.540934,1.066605,416.995888253161,0.33784935597189697,,,
454,471,47.1,0.117298,1168.850473,11.552189,1.021119,412.81714805396626,0.33817883489461364,,,
455,472,47.2,0.116248,1160.054115,11.598833,1.147454,409.7104312354312,0.3395442915690867,,1163.549654,
456,473,47.3,0.108639,1144.61187,11.647033,1.254095,404.2565056155965,0.3409552985948478,,,
457,474,47.4,0.102478,1129.537344,11.664673,1.242456,398.93245179063365,0.3414716920374708,,,
458,475,47.5,0.106281,1112.414434,11.690721,1.218831,392.88494525676344,0.34223422131147546,,,
459,476,47.6,0.108037,1095.235997,11.725439,1.346904,386.81782757646397,0.343250556206089,,,
460,477,47.7,0.105402,1074.988851,11.7595,1.361388,379.6668965882603,0.3442476580796253,-238.23455899999988,,
461,478,47.8,0.108539,1053.774011,11.80854,1.441705,372.1741933319206,0.3456832552693209,,,
462,479,47.9,0.10535,1023.244498,11.853022,1.398477,361.3917136398955,0.34698542154566747,,,
463,480,48.0,0.106353,997.410748,11.872055,1.30491,352.267693720421,0.347542593676815,,,
464,481,48.1,0.104014,958.676531,11.901874,1.371039,338.58745885427703,0.34841551522248243,,,
465,482,48.2,0.113445,906.987969,11.946711,1.365305,320.3319802924349,0.34972807377049187,,925.315095,
466,483,48.3,0.101273,838.185132,11.983786,1.321442,296.0320449247722,0.35081340749414525,,,
467,484,48.4,0.116581,232.033866,12.029782,1.445411,81.95022462386099,0.3521598946135832,,,
468,485,48.5,0.115686,-15.181808,11.982497,1.144068,5.361943914671188,0.3507756733021078,,,
469,486,48.6,0.117031,-13.950238,12.003886,1.099128,4.926975347884439,0.35140181498829043,,,
470,487,48.7,0.118227,-15.945758,12.016491,1.017885,5.631757434484707,0.3517708138173303,-940.8003993333334,,
471,488,48.8,0.11198,-16.799247,12.028848,0.86563,5.9331945327399875,0.3521325526932085,,,
472,489,48.9,0.118583,-16.970371,12.030013,0.705399,5.993632478632479,0.35216665690866517,,,
473,490,49.0,0.114142,-15.395499,12.029641,0.611344,5.43741576605213,0.35215576697892276,,,
474,491,49.1,0.115214,-15.626315,12.032146,0.519299,5.51893586211768,0.35222909836065575,,,
475,492,49.2,0.126077,-15.434099,12.029715,0.339545,5.45104859786678,0.35215793325526934,,-15.485304333333332,
476,-3,,,,,,,,,,
