Repository: theoramels/MaterialsLab4

File: ExportCsv/6061Aluminum_HT2_T3.csv
,Time_s,Ext_Disp_mm,Force_N,Globe_Disp_1_mm,Globe_Disp_2_mm,Stress_Mpa,Strain_mm/mm,DerivitiveForce,AveragedSamples
17,1.7,0.013264,11.276608,0.230912,0.800029,2.161926380368098,0.0073166032953105205,15.961214999999997,
18,1.8,0.015068,13.138709,0.263479,0.955887,2.5189242714723927,0.008348510773130546,,
19,1.9,0.013762,15.747109,0.318029,1.141819,3.019000958588957,0.010076964512040558,,
20,2.0,0.00839,17.095249,0.392839,1.503681,3.2774633819018404,0.012447370088719899,,
21,2.1,0.001976,19.490773,0.442729,1.622356,3.736727952453988,0.01402816856780735,,
22,2.2,0.017064,23.898128,0.495786,1.66529,4.581696319018405,0.015709315589353613,,20.16415075
23,2.3,0.0113,20.172453,0.522787,1.635505,3.8674181365030673,0.016564860583016476,,
24,2.4,0.013278,17.878777,0.554419,1.525666,3.427679639570552,0.01756714195183777,,
25,2.5,0.017015,17.055074,0.56444,1.566617,3.269761119631902,0.017884664131812424,,
26,2.6,0.011947,17.983571,0.529709,1.344601,3.447770513803681,0.016784188846641318,,
27,2.7,0.01434,20.054939,0.539084,1.280132,3.8448886119631904,0.017081242078580482,21.923576999999998,
28,2.8,0.008032,26.976343,0.538543,1.157016,5.171844900306748,0.017064100126742712,,
29,2.9,0.01279,30.432746,0.528955,0.890059,5.834498849693252,0.01676029784537389,,
30,3.0,0.023923,34.137577,0.519038,0.546729,6.544780866564417,0.016446070975918884,,
31,3.1,0.022737,39.171169,0.519279,0.32701,7.509810007668711,0.016453707224334604,,
32,3.2,0.019476,44.17443,0.577263,0.334594,8.469024156441717,0.01829096958174905,,42.08772775
33,3.3,0.024519,50.867735,0.616829,0.385099,9.752249808282208,0.019544645120405577,,
34,3.4,0.019697,54.538099,0.691156,0.575242,10.45592388803681,0.02189974651457541,,
35,3.5,0.018083,61.55899,0.719117,0.634861,11.801953604294479,0.02278570975918885,,
36,3.6,0.021827,67.658826,0.769585,0.986161,12.97140069018405,0.024384822560202787,,
37,3.7,0.028963,76.420211,0.804179,1.109691,14.651114072085887,0.02548095690747782,74.1562395,
38,3.8,0.029242,82.069026,0.813465,1.142049,15.734092407975458,0.025775190114068442,,
39,3.9,0.022391,92.262634,0.824074,1.227407,17.6883884202454,0.026111343472750317,,
40,4.0,0.021989,101.90432,0.855661,1.392834,19.536871165644172,0.0271121989860583,,
41,4.1,0.037017,109.055695,0.920925,1.666496,20.90791698619632,0.02918013307984791,,
42,4.2,0.023638,122.071598,0.971048,1.64485,23.403297162576685,0.03076831432192649,,116.24396725
43,4.3,0.025087,131.944256,1.038058,1.763982,25.29606134969325,0.03289157160963244,,
44,4.4,0.02188,141.760433,1.08937,1.654664,27.17799712423313,0.03451742712294043,,
45,4.5,0.031963,154.016916,1.15181,1.801097,29.527782975460124,0.03649588086185045,,
46,4.6,0.036345,164.034298,1.199528,1.794489,31.44829332822086,0.03800785804816223,,
47,4.7,0.030113,173.882515,1.261303,1.902978,33.336371740797546,0.03996524081115336,106.41661350000001,
48,4.8,0.030652,185.222339,1.290943,1.990018,35.510417753067486,0.04090440430925222,,
49,4.9,0.036214,198.702487,1.344513,2.168234,38.09480195552147,0.0426018060836502,,
50,5.0,0.030917,208.329456,1.370766,2.143989,39.94046319018405,0.04343365019011407,,
51,5.1,0.039269,218.201782,1.426565,2.115822,41.83316372699387,0.0452016793409379,,
52,5.2,0.036525,227.260206,1.428244,1.916317,43.56982476993865,0.04525487959442333,,222.66058075
53,5.3,0.043722,236.850879,1.461609,1.767318,45.408527415644166,0.046312072243346006,,
54,5.4,0.037945,247.494801,1.495842,1.702214,47.44915663343558,0.0473967680608365,,
55,5.5,0.040675,259.558287,1.522864,1.54818,49.76194152607362,0.04825297845373891,,
56,5.6,0.04151,272.236619,1.589808,1.624573,52.19260333588957,0.05037414448669202,,
57,5.7,0.041267,283.445763,1.64628,1.610529,54.34159566717791,0.05216349809885932,105.95948699999997,
58,5.8,0.0373,294.871401,1.682446,1.632023,56.532093749999994,0.053309442332065915,,
59,5.9,0.044856,306.878279,1.712457,1.540387,58.834025881901844,0.05426036121673004,,
60,6.0,0.035616,317.327722,1.739489,1.537316,60.83737001533742,0.05511688846641319,,
61,6.1,0.042938,323.566877,1.755227,1.371735,62.03352703220858,0.0556155576679341,,
62,6.2,0.044367,331.917776,1.780949,1.46664,63.634542944785274,0.056430576679340934,,328.62006775
63,6.3,0.045868,341.667896,1.81902,1.492106,65.5038144171779,0.05763688212927757,,
64,6.4,0.044613,351.156765,1.863222,1.531492,67.32299942484663,0.05903745247148289,,
65,6.5,0.053047,361.54611,1.916641,1.64525,69.31482170245398,0.06073006970849176,,
66,6.6,0.050611,372.814073,1.95987,1.550192,71.47509068251533,0.06209980988593156,,
67,6.7,0.045185,387.882327,2.01142,1.522051,74.36394305981594,0.06373320659062105,114.42854925,
68,6.8,0.047131,400.221047,2.049968,1.524875,76.72949520705521,0.06495462610899873,,
69,6.9,0.053466,411.976222,2.09846,1.608748,78.98317139570553,0.06649112801013943,,
70,7.0,0.047083,423.692349,2.124432,1.610354,81.2293613880368,0.06731406844106465,,
71,7.1,0.045199,434.985785,2.191511,1.807068,83.39451399539877,0.06943951204055768,,
72,7.2,0.053377,449.395484,2.244221,1.932161,86.15710966257669,0.07110966413181243,,443.048617
73,7.3,0.056262,464.12085,2.309627,2.044832,88.98022430981595,0.07318209759188847,,
74,7.4,0.060322,476.29892,2.351623,2.033109,91.31497699386503,0.07451276932826363,,
75,7.5,0.056808,488.113067,2.386437,1.965201,93.57995916411042,0.07561587452471483,,
76,7.6,0.049998,502.668529,2.429053,1.958965,96.37050019171778,0.07696619138149557,,
77,7.7,0.05704,514.375883,2.459684,1.867033,98.61500824386503,0.07793675538656528,118.33178925000009,
78,7.8,0.067866,527.955834,2.510835,1.923394,101.2185264570552,0.07955750950570344,,
79,7.9,0.06458,539.59685,2.556337,1.913822,103.45031633435583,0.08099927122940431,,
80,8.0,0.069057,550.116597,2.604483,1.999822,105.46713899539876,0.08252480988593157,,
81,8.1,0.077466,559.904084,2.659551,1.958001,107.34357438650306,0.08426967680608366,,
82,8.2,0.084497,565.848075,2.670504,1.779803,108.48314321319017,0.08461673003802282,,561.38040625
83,8.3,0.089619,569.652869,2.721536,1.725511,109.21258991564417,0.08623371356147022,,
84,8.4,0.104674,576.60303,2.733489,1.598772,110.54505943251533,0.0866124524714829,,
85,8.5,0.117147,579.167372,2.756616,1.545206,111.03668941717791,0.08734524714828898,,
86,8.6,0.120516,585.304012,2.773161,1.435293,112.21319248466256,0.0878694866920152,,
87,8.7,0.123059,586.965214,2.798199,1.413402,112.53167446319017,0.08866283269961978,15.450871250000091,
88,8.8,0.129777,591.549655,2.808441,1.255017,113.41059336656441,0.08898735741444867,,
89,8.9,0.134396,587.383191,2.813544,1.068775,112.6118080904908,0.08914904942965779,,
90,9.0,0.134285,578.870738,2.864568,1.088509,110.97981940184047,0.09076577946768061,,
91,9.1,0.134273,577.389561,2.878106,0.917404,110.69585141871164,0.0911947401774398,,
92,9.2,0.132146,577.301494,2.878445,0.872229,110.67896740797546,0.09120548162230672,,576.8312775
93,9.3,0.141676,573.763317,2.884559,0.677108,110.00063592791412,0.09139920785804816,,
94,9.4,0.132021,574.93067,2.885297,0.638137,110.22443826687116,0.09142259188846642,,
95,9.5,0.132014,574.376895,2.887549,0.54707,110.11826974693251,0.09149394803548797,,
96,9.6,0.144534,573.788235,2.890632,0.497071,110.00541315184049,0.0915916349809886,,
97,9.7,0.136225,573.715869,2.884949,0.360178,109.99153930214723,0.09141156527249684,-4.851184500000045,
98,9.8,0.132896,573.596105,2.891695,0.346338,109.96857841257668,0.09162531685678074,,
99,9.9,0.134264,571.773353,2.889424,0.329369,109.61912442484663,0.0915533586818758,,
100,10.0,0.128679,571.618152,2.871181,0.031826,109.58936963190183,0.09097531685678074,,
101,10.1,0.14103,572.770084,2.885417,0.030553,109.81021549079755,0.09142639416983524,,
102,10.2,0.129649,570.599444,2.885107,0.028257,109.39406518404907,0.09141657160963246,,571.980093
103,10.3,0.116758,572.932692,2.875718,-0.029286,109.8413903374233,0.09111907477820026,,
104,10.4,0.129751,570.618607,2.88615,-0.004238,109.39773907208588,0.09144961977186312,,
105,10.5,0.142561,571.760818,2.882447,-0.016884,109.61672124233128,0.09133228770595692,,
106,10.6,0.129404,570.443846,2.889713,-0.008407,109.3642342791411,0.09156251584283905,,
107,10.7,0.127945,569.122038,2.890235,0.036082,109.11082016871164,0.09157905576679341,-3.3329635000000053,
108,10.8,0.121574,571.773342,2.895956,0.008889,109.6191223159509,0.09176032953105197,,
109,10.9,0.121502,570.373065,2.885171,-0.025924,109.35066430214724,0.09141859949302916,,
110,11.0,0.085337,569.533703,2.894158,0.09986,109.18974367331288,0.09170335868187579,,
111,11.1,0.0741,569.233775,2.878995,-0.020156,109.13224213957055,0.09122290874524716,,
112,11.2,0.113291,568.243373,2.883731,-0.011515,108.94236445552147,0.09137297211660331,,568.6471295
113,11.3,0.140693,567.577667,2.879679,0.010809,108.8147367714724,0.09124458174904942,,
114,11.4,-2.128407,566.657461,2.890745,0.026213,108.6383169095092,0.0915952154626109,,
115,11.5,-4.271758,566.808728,2.885212,0.006426,108.66731748466256,0.09141989860583018,,
116,11.6,-4.491447,566.378338,2.889842,0.008938,108.58480406441717,0.09156660329531052,,
117,11.7,-4.56521,566.376008,2.885057,-0.028634,108.58435736196317,0.09141498732572878,-3.659118499999977,
118,11.8,-4.686494,565.906303,2.888759,-0.023873,108.49430655674846,0.09153228770595691,,
119,11.9,-4.476556,566.934389,2.875231,-0.040592,108.69140893404908,0.09110364385297845,,
120,12.0,-4.640867,565.284131,2.901216,0.02369,108.37502511503067,0.09192699619771863,,
121,12.1,-4.917598,565.139548,2.899036,0.081694,108.34730598159508,0.09185792141951839,,
122,12.2,-4.921302,565.619645,2.884796,0.009945,108.43934911809815,0.0914067173637516,,564.988011
123,12.3,-5.280487,563.90872,2.881406,0.006349,108.11133435582822,0.0912993029150824,,
124,12.4,-5.285785,564.676387,2.890574,-0.002407,108.25850977760736,0.09158979721166033,,
125,12.5,-5.464906,565.979184,2.893085,0.037777,108.5082791411043,0.09166935994930292,,
126,12.6,-5.693736,565.502734,2.891283,-0.000501,108.4169351993865,0.09161226235741446,,
127,12.7,-5.624268,563.578559,2.886621,0.004892,108.04803661809817,0.09146454372623575,-4.863608999999997,
128,12.8,-4.477087,561.83333,2.884371,-0.015264,107.71344516871166,0.09139325095057034,,
129,12.9,-4.01557,560.933378,2.885201,0.038455,107.54090835889569,0.09141955006337135,,
130,13.0,-4.268005,559.73765,2.87808,-0.087477,107.31166602760736,0.09119391634980989,,
131,13.1,-4.067959,559.451014,2.862785,-0.1511,107.25671280674845,0.09070928390367555,,
132,13.2,-3.817681,560.837268,2.877158,-0.035239,107.52248236196318,0.09116470215462612,,560.124402
133,13.3,-3.633377,560.471676,2.874581,-0.030964,107.45239187116564,0.09108304816223067,,
134,13.4,-3.860889,558.717718,2.88089,-0.042197,107.11612691717791,0.09128295310519645,,
135,13.5,-3.911384,562.735794,2.872319,-0.087913,107.88646357361964,0.0910113751584284,,
136,13.6,-3.759917,560.117514,2.893179,0.009803,107.38449271472393,0.09167233840304183,,
137,13.7,-3.265688,563.01996,2.894962,0.037101,107.94094325153374,0.0917288339670469,-0.08560100000011062,
138,13.8,-3.266305,559.827974,2.897058,0.048334,107.32898274539878,0.09179524714828897,,
139,13.9,-2.974502,561.364885,2.889383,0.027393,107.6236359279141,0.09155205956907478,,
140,14.0,-2.431846,562.611802,2.898859,0.074258,107.862692101227,0.09185231305449937,,
141,14.1,-1.766619,558.504496,2.903122,0.166831,107.07524846625766,0.09198738910012676,,
142,14.2,-1.381545,557.820892,2.879904,0.017187,106.9441894171779,0.09125171102661597,,560.0388009999999
143,14.3,-0.297922,561.218014,2.861149,-0.046651,107.59547814417178,0.09065744613434729,,
144,14.4,0.061913,558.569627,2.899086,0.072592,107.08773523773006,0.09185950570342206,,
145,14.5,0.401351,559.876504,2.897125,0.102555,107.33828680981594,0.0917973700887199,,
146,14.6,0.383405,559.203993,2.879064,-0.057437,107.2093544861963,0.09122509505703423,,
147,14.7,0.844286,558.384758,2.893807,-0.010326,107.0522925613497,0.09169223700887198,-0.5377877500000068,
148,14.8,0.477461,558.570712,2.892383,-0.015318,107.08794325153373,0.09164711660329532,,
149,14.9,-0.378118,560.423576,2.882743,-0.033732,107.44317024539878,0.09134166666666667,,
150,15.0,0.229214,560.258375,2.886131,-0.051241,107.41149827453988,0.09144901774397972,,
151,15.1,0.655897,560.66252,2.882713,-0.079599,107.48898006134968,0.09134071609632446,,
152,15.2,0.104915,557.615373,2.888453,0.029529,106.9047877684049,0.09152259188846643,,559.5010132499999
153,15.3,-0.1213,559.467785,2.891259,0.121911,107.25992810582822,0.09161150190114069,,
154,15.4,-0.090738,558.72178,2.876281,-0.087743,107.11690567484662,0.09113691381495564,,
155,15.5,-0.103225,561.173724,2.88566,-0.045342,107.58698696319018,0.09143409378960711,,
156,15.6,-0.489087,558.903301,2.908727,0.112753,107.15170648006135,0.09216498732572877,,
157,15.7,-0.438719,562.42539,2.875355,-0.071577,107.82695360429447,0.09110757287705958,-0.32361024999988786,
158,15.8,-0.898608,558.279005,2.876478,-0.065094,107.0320178297546,0.09114315589353612,,
159,15.9,-1.682539,561.472046,2.872009,-0.0448,107.6441805981595,0.0910015525982256,,
160,16.0,-2.044863,558.586289,2.881322,-0.018814,107.09092963957055,0.0912966413181242,,
161,16.1,-1.254693,558.605138,2.888255,0.018479,107.09454332822085,0.09151631812420787,,
162,16.2,-1.775408,559.20298,2.873367,-0.053168,107.20916027607362,0.09104458174904943,,559.177403
163,16.3,-0.838604,560.315205,2.900787,0.032187,107.42239359662577,0.09191340304182509,,
164,16.4,-0.279597,558.740136,2.896109,0.085869,107.12042484662577,0.09176517743979722,,
165,16.5,0.241871,560.912069,2.890488,0.009406,107.53682304447852,0.09158707224334602,,
166,16.6,0.408144,561.396394,2.878974,-0.108662,107.62967676380367,0.0912222433460076,,
167,16.7,0.079574,560.445309,2.899267,0.091465,107.4473368481595,0.09186524081115337,0.45182549999992716,
168,16.8,0.017727,560.552026,2.8987,0.089036,107.4677963957055,0.09184727503168567,,
169,16.9,0.020852,559.440797,2.893631,0.09184,107.25475402607361,0.09168666032953106,,
170,17.0,0.099713,560.474286,2.894911,0.061497,107.45289225460122,0.09172721799746515,,
171,17.1,0.024123,559.2041,2.887284,-0.006822,107.20937500000001,0.09148555133079848,,
172,17.2,0.066672,559.721405,2.884925,0.043329,107.30855157208589,0.09141080481622307,,559.6292285
173,17.3,0.072475,559.117123,2.883213,-0.067139,107.19269996165643,0.09135655893536122,,
174,17.4,0.143822,557.916607,2.89503,-0.01454,106.96253968558281,0.0917309885931559,,
175,17.5,0.093601,557.562337,2.903068,0.06777,106.89461982361962,0.09198567807351078,,
176,17.6,-0.023268,560.028809,2.906638,0.104992,107.36748638803681,0.09209879594423322,,
177,17.7,-0.089138,570.145595,2.886426,-0.045956,109.30705425613496,0.09145836501901142,56.46610025000007,
178,17.8,-0.074485,594.794167,2.893615,-0.023033,114.03262404141104,0.09168615335868188,,
179,17.9,-0.055187,605.156405,2.88951,-0.01468,116.0192494248466,0.09155608365019012,,
180,18.0,0.027244,612.304744,2.893619,-0.012761,117.38971319018405,0.09168628010139418,,
181,18.1,-0.090307,614.86929,2.936355,0.198546,117.88138228527606,0.09304039923954373,,
182,18.2,-0.114783,617.661269,2.972225,0.365434,118.41665433282208,0.09417696451204056,,616.09532875
183,18.3,-0.109924,619.546012,2.991684,0.445145,118.77799309815951,0.094793536121673,,
184,18.4,-0.106034,624.702267,3.012153,0.48911,119.76653891871166,0.0954421102661597,,
185,18.5,-0.110435,626.488764,3.053418,0.62308,120.10904217791409,0.09674961977186312,,
186,18.6,-0.106958,619.673524,3.037187,0.546272,118.80243941717792,0.09623532953105196,,
187,18.7,-0.111576,627.516198,3.047228,0.662886,120.30601955521473,0.0965534854245881,36.501902749999886,
188,18.8,-0.114341,638.062702,3.109403,0.89169,122.32797200920244,0.09852354245880862,,
189,18.9,-0.108851,642.601589,3.119941,0.958318,123.19815740030674,0.09885744613434727,,
190,19.0,-0.113328,643.295645,3.16538,1.132334,123.33122028374234,0.10029721166032952,,
191,19.1,-0.112098,650.472982,3.193188,1.077698,124.70724348159509,0.10117832699619772,,
192,19.2,-0.114269,655.948005,3.26311,1.198454,125.75690279907974,0.10339385297845374,,652.5972314999999
193,19.3,-0.111761,660.672294,3.303839,1.30708,126.66263305214723,0.10468437896070976,,
194,19.4,-0.109257,667.402488,3.332148,1.332943,127.95293098159507,0.10558136882129278,,
195,19.5,-0.108583,672.625705,3.365043,1.296321,128.95431460889571,0.10662366920152092,,
196,19.6,-0.112212,670.630297,3.389047,1.46336,128.57175939417178,0.10738425221799748,,
197,19.7,-0.115506,660.539051,3.414563,1.535092,126.63708799846624,0.10819274397972116,41.64944824999998,
198,19.8,-0.114324,669.550988,3.419316,1.295951,128.3648366564417,0.10834334600760456,,
199,19.9,-0.11341,685.508333,3.450292,1.377156,131.42414359662575,0.10932484157160964,,
200,20.0,-0.117478,684.312278,3.486438,1.342449,131.19483857361962,0.11047015209125476,,
201,20.1,-0.111873,692.937332,3.504737,1.298669,132.8484148773006,0.11104996831432193,,
202,20.2,-0.116814,697.238128,3.558954,1.238194,133.67295398773004,0.11276787072243347,,694.2466797499999
203,20.3,-0.119808,702.498981,3.609552,1.271891,134.68155310582821,0.11437110266159696,,
204,20.4,-0.09927,711.534895,3.656222,1.349877,136.41389858128835,0.11584987325728771,,
205,20.5,-0.323949,715.686845,3.71995,1.473697,137.2099012653374,0.11786913814955641,,
206,20.6,-0.395982,721.42143,3.743193,1.477432,138.30932323619632,0.11860560836501902,,
207,20.7,-0.498306,728.305572,3.775884,1.510429,139.6291357361963,0.11964144486692016,55.08867575000022,
208,20.8,-0.587643,730.517656,3.830262,1.709761,140.05323159509203,0.12136444866920153,,
209,20.9,-0.565334,737.274408,3.856058,1.690983,141.34862116564418,0.12218181242078581,,
210,21.0,-0.495082,742.999831,3.906868,1.744925,142.44628661809816,0.12379176172370089,,
211,21.1,-0.560566,750.952284,3.959257,1.898195,143.97091334355827,0.12545174271229406,,
212,21.2,-0.657448,753.005305,3.999391,1.837996,144.36451399539877,0.12672341571609633,,749.3353555000001
213,21.3,-0.592836,750.384002,4.021445,1.730463,143.86196357361962,0.12742221166032952,,
214,21.4,-0.54668,754.086649,4.036304,1.59034,144.57182687883434,0.12789302915082384,,
215,21.5,-0.530451,764.31414,4.054261,1.396218,146.53261886503066,0.12846200887198989,,
216,21.6,-0.476395,767.734439,4.101618,1.490059,147.18835103527607,0.12996254752851713,,
217,21.7,-0.533941,773.104312,4.161869,1.59731,148.21785122699387,0.13187164131812423,45.31281100000001,
218,21.8,-0.529679,779.231614,4.237018,1.696332,149.39256403374233,0.13425278833967047,,
219,21.9,-0.532256,783.844786,4.291027,1.814608,150.27699118098158,0.1359641001267427,,
220,22.0,-0.527112,784.4711,4.313111,1.704098,150.3970667177914,0.13666384664131814,,
221,22.1,-0.522937,793.718339,4.340737,1.591593,152.16992695552148,0.13753919518377694,,
222,22.2,-0.527525,795.257959,4.385571,1.614349,152.46509950153373,0.1389597908745247,,794.6481665000001
223,22.3,-0.532942,805.145268,4.436283,1.718558,154.36067254601227,0.14056663498098862,,
224,22.4,-0.288599,806.875994,4.460383,1.761365,154.69248351226994,0.14133025982256023,,
225,22.5,-0.058211,811.110298,4.509484,1.903754,155.50427492331286,0.14288605830164766,,
226,22.6,0.068712,819.612995,4.553677,1.886143,157.13439321319018,0.14428634347275032,,
227,22.7,0.095197,822.549158,4.635516,1.981929,157.697307898773,0.14687946768060836,41.300214749999896,
228,22.8,0.032874,826.125877,4.672129,1.818353,158.3830285659509,0.14803957541191382,,
229,22.9,0.063464,826.045601,4.726878,1.816403,158.3676382285276,0.14977433460076048,,
230,23.0,-0.01412,828.80818,4.742478,1.785883,158.89727377300613,0.15026863117870723,,
231,23.1,-0.028433,835.036617,4.765482,1.776098,160.09137595858894,0.1509975285171103,,
232,23.2,-0.032571,837.052225,4.815279,1.788352,160.47780387269938,0.1525753802281369,,835.94838125
233,23.3,-0.008025,842.896503,4.853743,1.746161,161.59825594325153,0.1537941381495564,,
234,23.4,0.039019,850.343774,4.912666,1.891036,163.02603029141105,0.1556611533586819,,
235,23.5,-0.007852,848.549576,4.924894,1.72819,162.68205061349693,0.15604860583016478,,
236,23.6,-0.04805,853.685519,4.982249,1.788202,163.66670226226992,0.157865937896071,,
237,23.7,-0.091835,860.51133,5.051583,1.73968,164.97533167177914,0.16006283269961977,40.65080924999995,
238,23.8,-0.043165,864.545533,5.070041,1.659095,165.74876016104292,0.16064768694550063,,
239,23.9,0.02854,867.406198,5.124921,1.658091,166.2972005368098,0.1623865969581749,,
240,24.0,-0.069295,871.905666,5.163571,1.756838,167.15982860429446,0.16361124841571612,,
241,24.1,-0.083893,873.979922,5.20285,1.819943,167.55750038343558,0.16485583016476552,,
242,24.2,-0.086236,880.302515,5.253197,1.833764,168.76965394938648,0.16645110899873258,,876.5991905
243,24.3,-0.086588,880.208659,5.301678,1.856549,168.75166008435582,0.16798726235741446,,
244,24.4,-0.086225,887.529024,5.350016,1.828049,170.15510429447852,0.1695188846641318,,
245,24.5,-0.077412,890.34409,5.385918,1.929463,170.69480253067485,0.170656463878327,,
246,24.6,-0.083635,893.84301,5.451147,1.954471,171.36560774539876,0.17272328897338404,,
247,24.7,-0.083481,898.199029,5.477162,1.778473,172.2007340874233,0.1735475918884664,35.975710500000105,
248,24.8,-0.082711,901.519949,5.528391,1.906213,172.83741353527606,0.17517081749049432,,
249,24.9,-0.08621,906.532388,5.586445,1.928388,173.79838726993864,0.17701029784537392,,
250,25.0,-0.087664,905.450502,5.632468,1.949232,173.59097047546013,0.1784685678073511,,
251,25.1,-0.083361,911.0122,5.675702,1.972648,174.65724693251533,0.17983846641318127,,
252,25.2,-0.087372,916.223786,5.732419,2.000482,175.65640069018406,0.18163558301647656,,912.5749010000001
253,25.3,-0.079838,917.613116,5.751784,1.882294,175.92275996932514,0.1822491761723701,,
254,25.4,-0.086624,923.661052,5.826807,1.976123,177.08225690184048,0.1846263307984791,,
255,25.5,-0.081597,925.677096,5.883303,2.080352,177.46876840490796,0.18641644486692016,,
256,25.6,-0.074222,928.733801,5.908952,1.911646,178.05479313650306,0.18722915082382766,,
257,25.7,-0.078406,929.850584,5.985554,2.110302,178.26890030674846,0.1896563371356147,32.851608749999855,
258,25.8,-0.076702,936.60694,6.049041,2.176577,179.56421395705522,0.19166796577946768,,
259,25.9,-0.090508,937.763086,6.104098,2.159865,179.78586771472393,0.19341248415716095,,
260,26.0,-0.079537,938.755198,6.151467,2.167339,179.9760732361963,0.1949134030418251,,
261,26.1,-0.082651,944.001377,6.183844,2.123576,180.98185908742332,0.19593929024081116,,
262,26.2,-0.079853,949.820066,6.242202,2.119207,182.09740529141104,0.1977884030418251,,945.4265097499999
263,26.3,-0.074792,949.129398,6.291588,2.254347,181.96499194785275,0.19935323193916352,,
264,26.4,-0.079215,951.775123,6.332975,2.118312,182.47222450153373,0.2006646070975919,,
265,26.5,-0.025271,955.106965,6.388354,2.105424,183.1109978911043,0.20241932826362483,,
266,26.6,0.081445,962.277323,6.459221,2.28196,184.4856830904908,0.20466479721166034,,
267,26.7,0.00901,961.120752,6.490984,2.124239,184.26394785276074,0.20567122940430926,27.98092925000003,
268,26.8,-0.109049,963.238982,6.524964,1.986214,184.67005023006135,0.20674790874524715,,
269,26.9,-0.115978,970.967811,6.578895,1.971135,186.15180425613497,0.20845674904942968,,
270,27.0,-0.123845,970.985188,6.654357,2.101637,186.1551357361963,0.21084781368821293,,
271,27.1,-0.12708,970.619118,6.703026,2.164619,186.08495360429447,0.21238992395437264,,
272,27.2,-0.113942,976.211299,6.758145,2.15262,187.15707419478528,0.21413640684410648,,973.407439
273,27.3,-0.086292,975.814151,6.800609,2.123994,187.08093385736197,0.21548190747782003,,
274,27.4,-0.087417,978.605387,6.83626,2.108665,187.61606345858894,0.21661153358681878,,
275,27.5,-0.089644,982.610888,6.891378,2.081048,188.38398926380367,0.2183579847908745,,
276,27.6,-0.085453,985.320499,6.947534,2.055418,188.90346990030676,0.2201373257287706,,
277,27.7,-0.092443,986.493895,7.01212,2.158829,189.12843078987729,0.22218377693282637,23.003824750000035,
278,27.8,-0.089342,986.521598,7.086092,2.341814,189.13374194785277,0.2245276299112801,,
279,27.9,-0.089137,987.749869,7.123645,2.283869,189.369223351227,0.22571752217997465,,
280,28.0,-0.09002,989.182981,7.160294,2.104043,189.64397641871165,0.22687877059569078,,
281,28.1,-0.093368,995.771625,7.193345,2.051534,190.90713669478527,0.22792601394169837,,
282,28.2,-0.102992,998.617816,7.244654,2.022407,191.45280214723925,0.2295517743979721,,996.41126375
283,28.3,-0.098271,1002.072633,7.314509,2.143725,192.11515203220858,0.23176517743979722,,
284,28.4,-0.10148,1001.775891,7.345794,2.117971,192.0582613113497,0.232756463878327,,
285,28.5,-0.089641,1005.151686,7.40309,2.148448,192.70546127300614,0.23457192648922687,,
286,28.6,-0.092202,1004.231596,7.478713,2.205846,192.52906365030674,0.23696809252217998,,
287,28.7,-0.085243,1002.040591,7.514659,2.108339,192.10900901073617,0.2381070659062104,16.9837675,
288,28.8,-0.112934,1010.664562,7.577784,2.048171,193.76237768404908,0.24010722433460077,,
289,28.9,-0.180331,1009.811726,7.617275,2.053325,193.59887384969326,0.2413585234474018,,
290,29.0,-0.454041,1013.344422,7.671378,2.134446,194.27615452453986,0.24307281368821293,,
291,29.1,-0.618527,1014.008946,7.714722,2.167409,194.4035555981595,0.2444461977186312,,
292,29.2,-0.586243,1014.962353,7.753478,2.139819,194.58634068251533,0.2456742078580482,,1013.39503125
293,29.3,-0.572949,1011.264404,7.783748,1.958885,193.87737806748467,0.24663333333333334,,
294,29.4,-0.59722,1002.255172,7.788199,1.850987,192.15014800613497,0.24677436628643853,,
295,29.5,-0.634701,1014.37194,7.836189,1.802774,194.47314800613495,0.2482949619771863,,
296,29.6,-0.687905,1021.581149,7.870373,1.641907,195.85528163343557,0.2493781051964512,,
297,29.7,-0.81452,1024.614951,7.924137,1.706315,196.43691545245397,0.25108165399239546,11.664842499999963,
298,29.8,-0.821749,1025.402872,7.962517,1.608334,196.58797392638033,0.2522977503168568,,
299,29.9,-0.821318,1023.308055,8.0337,1.735731,196.18636023773004,0.2545532319391635,,
300,30.0,-0.814499,1020.474804,8.10284,1.794847,195.6431756134969,0.2567439797211661,,
301,30.1,-0.905042,1024.378294,8.13204,1.748395,196.39154409509203,0.25766920152091255,,
302,30.2,0.22064,1024.23623,8.156279,1.67815,196.364307898773,0.25843723067173635,,1025.05987375
303,30.3,2.165647,1031.150167,8.23155,1.857173,197.6898326303681,0.2608222433460076,,
304,30.4,5.649832,1030.268179,8.271111,2.006879,197.52073983895704,0.26207576045627373,,
305,30.5,10.153328,1032.954923,8.309005,1.978795,198.03583646472393,0.26327645754119144,,
306,30.6,11.428059,1031.600674,8.362813,2.054774,197.7762028374233,0.26498140050697083,,
307,30.7,8.79911,1031.252279,8.420199,2.062575,197.70940931748467,0.26679971482889736,10.559905500000013,
308,30.8,8.0627,1035.461167,8.470911,2.121397,198.51632802914108,0.2684065589353612,,
309,30.9,7.624026,1030.547072,8.516054,2.017663,197.57420858895705,0.26983694550063375,,
310,31.0,6.354085,1036.599454,8.553015,1.881001,198.73455789877298,0.27100807984790876,,
311,31.1,6.842956,1030.819996,8.593603,1.924101,197.6265329754601,0.2722941381495564,,
312,31.2,7.297039,1034.93031,8.632639,1.985906,198.414553297546,0.27353102027883397,,1035.61977925
313,31.3,7.589788,1040.129357,8.658107,1.786169,199.4113031058282,0.2743379911280101,,
314,31.4,6.647301,1040.239494,8.69267,1.756203,199.43241832822085,0.2754331432192649,,
315,31.5,6.254297,1042.805866,8.731356,1.770107,199.92443749999998,0.2766589353612167,,
316,31.6,5.465453,1042.558213,8.782322,1.736457,199.8769580138037,0.2782738276299113,,
317,31.7,5.474218,1041.375407,8.827688,1.713815,199.65019305981593,0.2797112801013942,10.30918175000007,
318,31.8,4.846218,1042.339272,8.859825,1.62199,199.83498312883432,0.2807295627376426,,
319,31.9,4.368734,1045.516108,8.923541,1.699621,200.44403911042946,0.2827484474017744,,
320,32.0,4.201443,1044.509097,8.969462,1.744229,200.25097718558283,0.2842034854245881,,
321,32.1,3.978278,1046.218526,9.011728,1.734808,200.5787051380368,0.2855427122940431,,
322,32.2,2.993058,1044.711993,9.060046,1.774449,200.28987595858894,0.28707370088719897,,1045.928961
323,32.3,2.550948,1048.276228,9.106426,1.871778,200.9732032208589,0.28854328263624845,,
324,32.4,0.789218,1044.568097,9.170979,1.9984,200.26228853527607,0.29058868821292777,,
325,32.5,1.491375,1045.917148,9.185245,1.882422,200.52092561349693,0.2910407160963245,,
326,32.6,1.474471,1053.164038,9.24652,1.953871,201.91028335889567,0.29298225602027883,,
327,32.7,1.407419,1050.055924,9.296921,1.943213,201.31440260736196,0.2945792458808618,6.190344249999953,
328,32.8,2.08491,1050.157028,9.337259,1.999137,201.33378604294478,0.2958573827629911,,
329,32.9,2.712499,1050.516435,9.389064,1.940841,201.40269075920244,0.29749885931558934,,
330,33.0,0.334455,1051.279893,9.447126,1.985527,201.54905924079753,0.29933859315589356,,
331,33.1,0.866773,1050.511181,9.492546,2.010274,201.4016834739264,0.3007777566539924,,
332,33.2,1.339574,1052.775558,9.532616,1.980974,201.83580483128836,0.30204740177439804,,1052.11930525
333,33.3,2.586744,1053.910589,9.583723,1.987004,202.05341046779142,0.30366676172370094,,
334,33.4,3.268701,1054.186202,9.637314,1.939037,202.1062503834356,0.3053648288973384,,
335,33.5,4.577107,1055.706969,9.676567,2.04895,202.39780847392637,0.30660858681875797,,
336,33.6,-0.389077,1056.018863,9.762679,2.14749,202.45760410276074,0.3093371039290241,,
337,33.7,-0.85206,1053.657095,9.821088,2.195135,202.00481115797547,0.31118783269961975,4.984842499999786,
338,33.8,-0.989518,1053.480108,9.877365,2.244291,201.97087960122698,0.3129710076045627,,
339,33.9,-1.08774,1053.920083,9.93192,2.262946,202.05523063650307,0.3146996197718631,,
340,34.0,-0.718813,1056.420322,9.976546,2.206609,202.5345709355828,0.3161136248415716,,
341,34.1,-2.032395,1055.594504,10.042785,2.300011,202.3762469325153,0.3182124524714829,,
342,34.2,-1.914971,1058.727319,10.079064,2.277982,202.97686330521472,0.3193619771863118,,1057.1041477499998
343,34.3,-1.223359,1057.674446,10.125358,2.254089,202.77500881901838,0.3208288339670469,,
344,34.4,-0.681867,1056.478693,10.172011,2.239621,202.54576169478528,0.3223070659062104,,
345,34.5,-0.790409,1057.221394,10.240871,2.356091,202.68815069018402,0.32448894169835235,,
346,34.6,-0.688947,1058.732873,10.287386,2.191672,202.9779281058282,0.3259628010139417,,
347,34.7,-0.08873,1062.80375,10.338737,2.152904,203.75838765337423,0.32758989226869456,-1.9604437499997402,
348,34.8,-0.172131,1056.063829,10.403713,2.191356,202.4662248849693,0.329648700887199,,
349,34.9,0.190038,1055.654897,10.480427,2.288101,202.38782534509198,0.33207943599493034,,
350,35.0,0.456589,1053.680507,10.503077,2.208625,202.00929965490798,0.3327971166032953,,
351,35.1,0.35225,1057.699673,10.554512,2.128074,202.77984528374233,0.3344268694550064,,
352,35.2,-0.013063,1056.249254,10.615511,2.234532,202.5017741564417,0.33635966413181245,,1055.143704
353,35.3,0.118573,1052.945382,10.66685,2.265395,201.86836311349694,0.3379863751584284,,
354,35.4,0.200045,1053.270589,10.703083,2.210612,201.93071108128834,0.3391344423320659,,
355,35.5,0.129937,1047.203315,10.765786,2.180434,200.7675067101227,0.3411212294043093,,
356,35.6,0.150938,1036.373039,10.851848,2.364019,198.69115011503067,0.34384816223067177,,
357,35.7,0.149284,1024.3343,10.898375,2.328937,196.3831096625767,0.345322401774398,-347.0873090000001,
358,35.8,0.136104,1011.388963,10.899934,2.088406,193.90125824386502,0.3453717997465146,,
359,35.9,0.012633,989.305666,10.952374,1.968541,189.6674973159509,0.3470333967046895,,
360,36.0,-0.373156,975.239783,11.017756,2.139282,186.9708172929448,0.3491050697084918,,
361,36.1,-0.656702,941.649365,11.0451,2.048812,180.53093654141102,0.34997148288973384,,
362,36.2,0.13792,878.505028,11.089426,1.977464,168.42504371165646,0.3513759822560203,,708.056395
363,36.3,-1.080771,36.831404,10.401748,-1.002749,7.061235429447852,0.32958643852978453,,
364,36.4,-1.47699,3.527488,10.451522,-1.048339,0.676282208588957,0.3311635614702155,,
365,36.5,-1.453837,4.178931,10.598183,-0.707549,0.8011754217791411,0.3358106147021547,,
366,36.6,-1.569612,2.899967,10.677416,-0.723017,0.555975268404908,0.3383211660329531,,
367,36.7,-1.364979,2.503361,10.666044,-0.950161,0.47993884202453985,0.3379608365019011,-705.0036769999999,
368,36.8,0.077952,3.257672,10.682725,-0.913518,0.624553680981595,0.3384893852978454,,
369,36.9,-0.599521,1.731631,10.659797,-1.207713,0.33198447085889565,0.3377628960709759,,
370,37.0,1.081889,2.845679,10.679492,-1.399787,0.5455672929447852,0.3383869455006337,,
371,37.1,-0.215655,3.50432,10.664304,-1.577898,0.6718404907975459,0.3379057034220532,,
372,37.2,-4.06114,2.641399,10.672037,-1.733707,0.5064031825153373,0.3381507287705957,,3.052718
373,37.3,-1.839678,3.219474,10.682162,1.038815,0.617230444785276,0.33847154626109,,
374,37.4,-1.150718,5.031937,10.66701,0.913895,0.9647118481595092,0.3379914448669201,,
375,37.5,-1.535791,5.431106,10.665606,0.319389,1.0412396472392638,0.33794695817490494,,
376,37.6,-1.250931,2.696556,10.668944,-0.041451,0.5169777607361963,0.33805272496831434,,
-3,,,,,,,,,
